Repository: maestrolab/SMA-REACT

# SMAEAT
Automated Smart Material Analysis

File: documentation/exampledata/SMA anode bar boeing2.txt (part 1 of 9)
Filename:	C:\Program Files\Pyris\Data\Mingear\2022\SMA anode bar boeing2.dcd 
Operator ID:	mingear 
Sample ID:	SMA anode bar 
Comment: 	 
Serial Number:	 
Data Collected:	1/20/2022 10:20:28 AM 
Sample Weight:	58.300 mg 
Display Weight:	58.300 
Validation 
Validated:	No 
By:	 
Date:	 
Calibration Information 
Filename:	C:\Program Files\Pyris\Calibrations\Indium 28Apr2017.dcc 
Date/Time:	 
Initial Conditions 
Temperature:	 40.00 °C 
Y Initial:	20.00 mW 
Sample Rate:	Standard 
Baseline Filename:	C:\Program Files\Pyris\Data\Mingear\backgroundmizuki_2.dcd 
End Condition:	Go To:	40.00°C 
Total Points in Run:	5400 
Method Steps: 
Pre-Run Actions 
Start the Run 
	Action occurs Immediately 
Switch the Gas to Nitrogen at 20.0 ml/min  
	Action occurs Immediately 
1)	Hold for 1.0 min at 40.00°C 
 
2)	Heat from 40.00°C to 150.00°C at 10.00°C/min 
 
3)	Hold for 2.0 min at 150.00°C 
 
4)	Cool from 150.00°C to -20.00°C at 10.00°C/min 
 
5)	Hold for 2.0 min at -20.00°C 
 
6)	Heat from -20.00°C to 150.00°C at 10.00°C/min 
 
7)	Hold for 2.0 min at 150.00°C 
 
8)	Cool from 150.00°C to -20.00°C at 10.00°C/min 
 
9)	Hold for 2.0 min at -20.00°C 
 
10)	Heat from -20.00°C to 150.00°C at 10.00°C/min 
 
11)	Hold for 2.0 min at 150.00°C 
 
1) DSC Isothermal 
	Time     	Unsubtracted	Baseline     	Program     	Sample     	Approx.      
	          	Heat Flow     	Heat Flow     	Temperature	Temperature	Gas Flow      
	0.000000	19.997050	0.000000	40.000000	40.538000	0.000000 
	0.016667	19.995044	0.000000	40.000000	40.534000	0.000000 
	0.033333	19.994219	0.000000	40.000000	40.530000	0.000000 
	0.050000	19.991505	0.000000	40.000000	40.527000	0.000000 
	0.066667	19.988437	0.000000	40.000000	40.524000	0.000000 
	0.083333	19.993747	0.000000	40.000000	40.520000	0.000000 
	0.100000	19.991033	0.000000	40.000000	40.515000	0.000000 
	0.116667	19.987965	0.000000	40.000000	40.511000	0.000000 
	0.133333	19.987965	0.000000	40.000000	40.508000	0.000000 
	0.150000	19.984071	0.000000	40.000000	40.504000	0.000000 
	0.166667	19.983718	0.000000	40.000000	40.501000	0.000000 
	0.183333	19.983010	0.000000	40.000000	40.496000	0.000000 
	0.200000	19.980296	0.000000	40.000000	40.494000	0.000000 
	0.216667	19.974396	0.000000	40.000000	40.490000	0.000000 
	0.233333	19.970503	0.000000	40.000000	40.487000	0.000000 
	0.250000	19.967317	0.000000	40.000000	40.483000	0.000000 
	0.266667	19.966727	0.000000	40.000000	40.478000	0.000000 
	0.283333	19.967081	0.000000	40.000000	40.473000	0.000000 
	0.300000	19.966963	0.000000	40.000000	40.468000	0.000000 
	0.316667	19.959294	0.000000	40.000000	40.464000	0.000000 
	0.333333	19.959884	0.000000	40.000000	40.461000	0.000000 
	0.350000	19.960710	0.000000	40.000000	40.456000	0.000000 
	0.366667	19.959294	0.000000	40.000000	40.453000	0.000000 
	0.383333	19.954928	0.000000	40.000000	40.449000	0.000000 
	0.400000	19.954338	0.000000	40.000000	40.445000	0.000000 
	0.416667	19.950091	0.000000	40.000000	40.442000	0.000000 
	0.433333	19.944191	0.000000	40.000000	40.438000	0.000000 
	0.450000	19.940416	0.000000	40.000000	40.435000	0.000000 
	0.466667	19.940770	0.000000	40.000000	40.431000	0.000000 
	0.483333	19.940416	0.000000	40.000000	40.428000	0.000000 
	0.500000	19.936994	0.000000	40.000000	40.423000	0.000000 
	0.516667	19.933808	0.000000	40.000000	40.420000	0.000000 
	0.533333	19.930740	0.000000	40.000000	40.417000	0.000000 
	0.550000	19.928853	0.000000	40.000000	40.413000	0.000000 
	0.566667	19.928499	0.000000	40.000000	40.409000	0.000000 
	0.583333	19.928971	0.000000	40.000000	40.404000	0.000000 
	0.600000	19.926021	0.000000	40.000000	40.399000	0.000000 
	0.616667	19.920593	0.000000	40.000000	40.395000	0.000000 
	0.633333	19.920947	0.000000	40.000000	40.392000	0.000000 
	0.650000	19.921773	0.000000	40.000000	40.387000	0.000000 
	0.666667	19.918470	0.000000	40.000000	40.384000	0.000000 
	0.683333	19.916464	0.000000	40.000000	40.380000	0.000000 
	0.700000	19.914458	0.000000	40.000000	40.377000	0.000000 
	0.716667	19.912570	0.000000	40.000000	40.373000	0.000000 
	0.733333	19.909738	0.000000	40.000000	40.371000	0.000000 
	0.750000	19.907261	0.000000	40.000000	40.367000	0.000000 
	0.766667	19.903603	0.000000	40.000000	40.363000	0.000000 
	0.783333	19.900771	0.000000	40.000000	40.359000	0.000000 
	0.800000	19.899237	0.000000	40.000000	40.356000	0.000000 
	0.816667	19.896524	0.000000	40.000000	40.352000	0.000000 
	0.833333	19.894518	0.000000	40.000000	40.349000	0.000000 
	0.850000	19.892866	0.000000	40.000000	40.346000	0.000000 
	0.866667	19.894518	0.000000	40.000000	40.342000	0.000000 
	0.883333	19.892984	0.000000	40.000000	40.338000	0.000000 
	0.900000	19.892866	0.000000	40.000000	40.336000	0.000000 
	0.916667	19.893102	0.000000	40.000000	40.333000	0.000000 
	0.933333	19.889444	0.000000	40.000000	40.327000	0.000000 
	0.950000	19.888146	0.000000	40.000000	40.321000	0.000000 
	0.966667	19.886731	0.000000	40.000000	40.318000	0.000000 
	0.983333	19.886023	0.000000	40.000000	40.314000	0.000000 
2) DSC Temperature Scan 
	1.000000	19.940062	0.000000	40.004000	40.310000	0.000000 
	1.016667	19.958468	0.000000	40.170000	40.307000	0.000000 
	1.033333	20.317626	-0.145127	40.337000	40.309000	0.000000 
	1.050000	20.700973	0.235270	40.504000	40.330000	0.000000 
	1.066667	20.957717	0.451426	40.670000	40.371000	0.000000 
	1.083333	21.178828	0.234208	40.837000	40.429000	0.000000 
	1.100000	21.423066	-0.135687	41.004000	40.506000	0.000000 
	1.116667	21.706475	-0.481041	41.170000	40.598000	0.000000 
	1.133333	22.017967	-0.746871	41.337000	40.703000	0.000000 
	1.150000	22.329576	-0.936361	41.504000	40.820000	0.000000 
	1.166667	22.637527	-1.067329	41.670000	40.944000	0.000000 
	1.183333	22.925420	-1.152989	41.837000	41.076000	0.000000 
	1.200000	23.193609	-1.214697	42.004000	41.213000	0.000000 
	1.216667	23.436313	-1.263073	42.170000	41.356000	0.000000 
	1.233333	23.657778	-1.302363	42.337000	41.503000	0.000000 
	1.250000	23.848802	-1.337170	42.504000	41.653000	0.000000 
	1.266667	24.015285	-1.367611	42.670000	41.805000	0.000000 
	1.283333	24.158052	-1.394630	42.837000	41.959000	0.000000 
	1.300000	24.280878	-1.420706	43.004000	42.115000	0.000000 
	1.316667	24.388248	-1.450911	43.170000	42.273000	0.000000 
	1.333333	24.482640	-1.476987	43.337000	42.431000	0.000000 
	1.350000	24.561692	-1.501764	43.504000	42.591000	0.000000 
	1.366667	24.625996	-1.529728	43.670000	42.752000	0.000000 
	1.383333	24.684637	-1.557691	43.837000	42.912000	0.000000 
	1.400000	24.734428	-1.584003	44.004000	43.072000	0.000000 
	1.416667	24.777022	-1.611730	44.170000	43.234000	0.000000 
	1.433333	24.817256	-1.637688	44.337000	43.396000	0.000000 
	1.450000	24.851709	-1.662230	44.504000	43.558000	0.000000 
	1.466667	24.881796	-1.689485	44.670000	43.720000	0.000000 
	1.483333	24.907164	-1.717330	44.837000	43.884000	0.000000 
	1.500000	24.930880	-1.741754	45.004000	44.048000	0.000000 
	1.516667	24.946926	-1.770190	45.170000	44.210000	0.000000 
	1.533333	24.962147	-1.799333	45.337000	44.373000	0.000000 
	1.550000	24.979255	-1.825408	45.504000	44.537000	0.000000 
	1.566667	24.994948	-1.851012	45.670000	44.701000	0.000000 
	1.583333	25.012410	-1.876498	45.837000	44.865000	0.000000 
	1.600000	25.031289	-1.902101	46.004000	45.028000	0.000000 
	1.616667	25.047925	-1.926761	46.170000	45.192000	0.000000 
	1.633333	25.062910	-1.953780	46.337000	45.355000	0.000000 
	1.650000	25.075298	-1.981036	46.504000	45.519000	0.000000 
	1.666667	25.089339	-2.006050	46.670000	45.682000	0.000000 
	1.683333	25.103734	-2.033069	46.837000	45.845000	0.000000 
	1.700000	25.118128	-2.060443	47.004000	46.009000	0.000000 
	1.716667	25.133113	-2.085456	47.170000	46.173000	0.000000 
	1.733333	25.139720	-2.113302	47.337000	46.337000	0.000000 
	1.750000	25.158835	-2.143389	47.504000	46.500000	0.000000 
	1.766667	25.167330	-2.168639	47.670000	46.664000	0.000000 
	1.783333	25.182197	-2.193298	47.837000	46.827000	0.000000 
	1.800000	25.209570	-2.218194	48.004000	46.992000	0.000000 
	1.816667	25.224319	-2.243916	48.170000	47.156000	0.000000 
	1.833333	25.237061	-2.269283	48.337000	47.319000	0.000000 
	1.850000	25.241899	-2.297954	48.504000	47.483000	0.000000 
	1.866667	25.248624	-2.321434	48.670000	47.646000	0.000000 
	1.883333	25.261603	-2.348808	48.837000	47.810000	0.000000 
	1.900000	25.272576	-2.372996	49.004000	47.973000	0.000000 
	1.916667	25.282251	-2.398127	49.170000	48.137000	0.000000 
	1.933333	25.290864	-2.425383	49.337000	48.302000	0.000000 
	1.950000	25.301129	-2.452874	49.504000	48.466000	0.000000 
	1.966667	25.314462	-2.478950	49.670000	48.630000	0.000000 
	1.983333	25.325671	-2.503609	49.837000	48.793000	0.000000 
	2.000000	25.339476	-2.530983	50.004000	48.956000	0.000000 
	2.016667	25.354932	-2.556232	50.170000	49.120000	0.000000 
	2.033333	25.366141	-2.581364	50.337000	49.284000	0.000000 
	2.050000	25.377350	-2.607204	50.504000	49.448000	0.000000 
	2.066667	25.389149	-2.636111	50.670000	49.613000	0.000000 
	2.083333	25.396583	-2.659001	50.837000	49.776000	0.000000 
	2.100000	25.405550	-2.685430	51.004000	49.940000	0.000000 
	2.116667	25.419119	-2.714102	51.170000	50.104000	0.000000 
	2.133333	25.432097	-2.739823	51.337000	50.268000	0.000000 
	2.150000	25.442716	-2.763185	51.504000	50.431000	0.000000 
	2.166667	25.457583	-2.790205	51.670000	50.596000	0.000000 
	2.183333	25.473747	-2.817932	51.837000	50.760000	0.000000 
	2.200000	25.481063	-2.843300	52.004000	50.924000	0.000000 
	2.216667	25.490502	-2.870083	52.170000	51.087000	0.000000 
	2.233333	25.502891	-2.897811	52.337000	51.251000	0.000000 
	2.250000	25.513628	-2.922588	52.504000	51.415000	0.000000 
	2.266667	25.523893	-2.948664	52.670000	51.580000	0.000000 
	2.283333	25.534394	-2.973914	52.837000	51.744000	0.000000 
	2.300000	25.546429	-2.996450	53.004000	51.909000	0.000000 
	2.316667	25.558936	-3.022879	53.170000	52.072000	0.000000 
	2.333333	25.567077	-3.050843	53.337000	52.235000	0.000000 
	2.350000	25.578758	-3.077154	53.504000	52.400000	0.000000 
	2.366667	25.591618	-3.102876	53.670000	52.564000	0.000000 
	2.383333	25.601176	-3.133435	53.837000	52.729000	0.000000 
	2.400000	25.614154	-3.161634	54.004000	52.893000	0.000000 
	2.416667	25.621588	-3.185468	54.170000	53.058000	0.000000 
	2.433333	25.634331	-3.211308	54.337000	53.223000	0.000000 
	2.450000	25.651203	-3.235141	54.504000	53.388000	0.000000 
	2.466667	25.660524	-3.260155	54.670000	53.552000	0.000000 
	2.483333	25.670435	-3.284815	54.837000	53.717000	0.000000 
	2.500000	25.679520	-3.312188	55.004000	53.881000	0.000000 
	2.516667	25.689431	-3.339680	55.170000	54.045000	0.000000 
	2.533333	25.699814	-3.368233	55.337000	54.209000	0.000000 
	2.550000	25.711613	-3.392303	55.504000	54.374000	0.000000 
	2.566667	25.721996	-3.416137	55.670000	54.539000	0.000000 
	2.583333	25.728840	-3.444572	55.837000	54.704000	0.000000 
	2.600000	25.738987	-3.471473	56.004000	54.869000	0.000000 
	2.616667	25.750550	-3.497785	56.170000	55.033000	0.000000 
	2.633333	25.760933	-3.523979	56.337000	55.198000	0.000000 
	2.650000	25.772024	-3.549700	56.504000	55.362000	0.000000 
	2.666667	25.781935	-3.576366	56.670000	55.526000	0.000000 
	2.683333	25.795150	-3.603149	56.837000	55.691000	0.000000 
	2.700000	25.806712	-3.630051	57.004000	55.857000	0.000000 
	2.716667	25.816742	-3.654946	57.170000	56.021000	0.000000 
	2.733333	25.822405	-3.679252	57.337000	56.185000	0.000000 
	2.750000	25.827715	-3.707923	57.504000	56.350000	0.000000 
	2.766667	25.839513	-3.736005	57.670000	56.515000	0.000000 
	2.783333	25.851194	-3.760075	57.837000	56.680000	0.000000 
	2.800000	25.861341	-3.787920	58.004000	56.844000	0.000000 
	2.816667	25.874320	-3.814114	58.170000	57.009000	0.000000 
	2.833333	25.885647	-3.841015	58.337000	57.174000	0.000000 
	2.850000	25.897210	-3.865793	58.504000	57.339000	0.000000 
	2.866667	25.908183	-3.893284	58.670000	57.504000	0.000000 
	2.883333	25.919274	-3.919006	58.837000	57.668000	0.000000 
	2.900000	25.927769	-3.946497	59.004000	57.833000	0.000000 
	2.916667	25.938152	-3.974579	59.170000	57.997000	0.000000 
	2.933333	25.952665	-4.002306	59.337000	58.162000	0.000000 
	2.950000	25.964110	-4.028264	59.504000	58.326000	0.000000 
	2.966667	25.974493	-4.053749	59.670000	58.491000	0.000000 
	2.983333	25.986292	-4.078291	59.837000	58.656000	0.000000 
	3.000000	25.998563	-4.104131	60.004000	58.821000	0.000000 
	3.016667	26.008592	-4.132802	60.170000	58.986000	0.000000 
	3.033333	26.020037	-4.158642	60.337000	59.150000	0.000000 
	3.050000	26.031600	-4.183537	60.504000	59.315000	0.000000 
	3.066667	26.042927	-4.212917	60.670000	59.480000	0.000000 
	3.083333	26.054371	-4.241234	60.837000	59.645000	0.000000 
	3.100000	26.064047	-4.265186	61.004000	59.809000	0.000000 
	3.116667	26.075020	-4.291497	61.170000	59.973000	0.000000 
	3.133333	26.083161	-4.316629	61.337000	60.138000	0.000000 
	3.150000	26.097202	-4.343058	61.504000	60.303000	0.000000 
	3.166667	26.106523	-4.371494	61.670000	60.469000	0.000000 
	3.183333	26.113602	-4.399811	61.837000	60.632000	0.000000 
	3.200000	26.125519	-4.427421	62.004000	60.797000	0.000000 
	3.216667	26.144515	-4.451490	62.170000	60.962000	0.000000 
	3.233333	26.150297	-4.478864	62.337000	61.127000	0.000000 
	3.250000	26.153954	-4.505411	62.504000	61.292000	0.000000 
	3.266667	26.163039	-4.530543	62.670000	61.456000	0.000000 
	3.283333	26.173776	-4.556501	62.837000	61.620000	0.000000 
	3.300000	26.190177	-4.584110	63.004000	61.785000	0.000000 
	3.316667	26.198672	-4.607826	63.170000	61.950000	0.000000 
	3.333333	26.205751	-4.637913	63.337000	62.116000	0.000000 
	3.350000	26.217786	-4.664933	63.504000	62.281000	0.000000 
	3.366667	26.231709	-4.690064	63.670000	62.446000	0.000000 
	3.383333	26.246694	-4.715550	63.837000	62.612000	0.000000 
	3.400000	26.254835	-4.745047	64.004000	62.777000	0.000000 
	3.416667	26.268168	-4.771005	64.170000	62.942000	0.000000 
	3.433333	26.282090	-4.800502	64.337000	63.107000	0.000000 
	3.450000	26.296367	-4.828583	64.504000	63.272000	0.000000 
	3.466667	26.305570	-4.853361	64.670000	63.438000	0.000000 
	3.483333	26.315835	-4.876841	64.837000	63.602000	0.000000 
	3.500000	26.323976	-4.904686	65.004000	63.767000	0.000000 
	3.516667	26.341557	-4.930880	65.170000	63.933000	0.000000 
	3.533333	26.357367	-4.956366	65.337000	64.099000	0.000000 
	3.550000	26.370818	-4.984683	65.504000	64.263000	0.000000 
	3.566667	26.378723	-5.010876	65.670000	64.430000	0.000000 
	3.583333	26.387101	-5.036244	65.837000	64.597000	0.000000 
	3.600000	26.403973	-5.064797	66.004000	64.763000	0.000000 
	3.616667	26.419666	-5.090519	66.170000	64.928000	0.000000 
	3.633333	26.428633	-5.118600	66.337000	65.092000	0.000000 
	3.650000	26.446331	-5.148452	66.504000	65.258000	0.000000 
	3.666667	26.458484	-5.174527	66.670000	65.423000	0.000000 
	3.683333	26.464147	-5.200839	66.837000	65.589000	0.000000 
	3.700000	26.477834	-5.228212	67.004000	65.753000	0.000000 
	3.716667	26.495415	-5.258299	67.170000	65.919000	0.000000 
	3.733333	26.509101	-5.286263	67.337000	66.084000	0.000000 
	3.750000	26.521136	-5.313046	67.504000	66.249000	0.000000 
	3.766667	26.530339	-5.341128	67.670000	66.413000	0.000000 
	3.783333	26.543672	-5.369209	67.837000	66.578000	0.000000 
	3.800000	26.553937	-5.398942	68.004000	66.744000	0.000000 
	3.816667	26.570220	-5.428912	68.170000	66.909000	0.000000 
	3.833333	26.582372	-5.457819	68.337000	67.072000	0.000000 
	3.850000	26.595233	-5.483423	68.504000	67.238000	0.000000 
	3.866667	26.616235	-5.510088	68.670000	67.403000	0.000000 
	3.883333	26.635467	-5.544659	68.837000	67.568000	0.000000 
	3.900000	26.649744	-5.569437	69.004000	67.733000	0.000000 
	3.916667	26.660953	-5.595866	69.170000	67.897000	0.000000 
	3.933333	26.674286	-5.623711	69.337000	68.063000	0.000000 
	3.950000	26.694108	-5.653091	69.504000	68.229000	0.000000 
	3.966667	26.707441	-5.679638	69.670000	68.393000	0.000000 
	3.983333	26.725729	-5.710669	69.837000	68.559000	0.000000 
	4.000000	26.739534	-5.739931	70.004000	68.724000	0.000000 
	4.016667	26.752749	-5.765888	70.170000	68.889000	0.000000 
	4.033333	26.772807	-5.793262	70.337000	69.054000	0.000000 
	4.050000	26.792747	-5.819101	70.504000	69.219000	0.000000 
	4.066667	26.804664	-5.843407	70.670000	69.385000	0.000000 
	4.083333	26.826846	-5.878568	70.837000	69.549000	0.000000 
	4.100000	26.851623	-5.908655	71.004000	69.714000	0.000000 
	4.116667	26.872036	-5.930129	71.170000	69.878000	0.000000 
	4.133333	26.893038	-5.959036	71.337000	70.044000	0.000000 
	4.150000	26.904600	-5.989596	71.504000	70.208000	0.000000 
	4.166667	26.915220	-6.016969	71.670000	70.372000	0.000000 
	4.183333	26.932210	-6.046348	71.837000	70.538000	0.000000 
	4.200000	26.948610	-6.070418	72.004000	70.704000	0.000000 
	4.216667	26.968433	-6.099679	72.170000	70.870000	0.000000 
	4.233333	26.983653	-6.127525	72.337000	71.036000	0.000000 
	4.250000	27.003003	-6.155252	72.504000	71.202000	0.000000 
	4.266667	27.023179	-6.181800	72.670000	71.367000	0.000000 
	4.283333	27.034388	-6.212359	72.837000	71.531000	0.000000 
	4.300000	27.051261	-6.241030	73.004000	71.697000	0.000000 
	4.316667	27.068015	-6.267578	73.170000	71.862000	0.000000 
	4.333333	27.077572	-6.293299	73.337000	72.027000	0.000000 
	4.350000	27.087601	-6.324212	73.504000	72.192000	0.000000 
	4.366667	27.107896	-6.354536	73.670000	72.358000	0.000000 
	4.383333	27.125476	-6.382853	73.837000	72.523000	0.000000 
	4.400000	27.144472	-6.408811	74.004000	72.688000	0.000000 
	4.416667	27.162643	-6.437836	74.170000	72.854000	0.000000 
	4.433333	27.167480	-6.466271	74.337000	73.020000	0.000000 
	4.450000	27.187656	-6.493645	74.504000	73.185000	0.000000 
	4.466667	27.216328	-6.520192	74.670000	73.349000	0.000000 
	4.483333	27.243937	-6.551695	74.837000	73.515000	0.000000 
	4.500000	27.260101	-6.579659	75.004000	73.680000	0.000000 
	4.516667	27.275440	-6.607622	75.170000	73.846000	0.000000 
	4.533333	27.288183	-6.634288	75.337000	74.011000	0.000000 
	4.550000	27.302931	-6.660835	75.504000	74.177000	0.000000 
	4.566667	27.321102	-6.690214	75.670000	74.343000	0.000000 
	4.583333	27.332311	-6.717352	75.837000	74.507000	0.000000 
	4.600000	27.335378	-6.744607	76.004000	74.673000	0.000000 
	4.616667	27.356616	-6.772335	76.170000	74.837000	0.000000 
	4.633333	27.381394	-6.804074	76.337000	75.003000	0.000000 
	4.650000	27.406054	-6.830975	76.504000	75.169000	0.000000 
	4.666667	27.436259	-6.860591	76.670000	75.334000	0.000000 
	4.683333	27.467998	-6.890796	76.837000	75.500000	0.000000 
	4.700000	27.494900	-6.919585	77.004000	75.665000	0.000000 
	4.716667	27.520621	-6.945071	77.170000	75.830000	0.000000 
	4.733333	27.546933	-6.970202	77.337000	75.995000	0.000000 
	4.750000	27.573480	-7.001469	77.504000	76.160000	0.000000 
	4.766667	27.585869	-7.026601	77.670000	76.325000	0.000000 
	4.783333	27.606517	-7.059992	77.837000	76.490000	0.000000 
	4.800000	27.628817	-7.088899	78.004000	76.655000	0.000000 
	4.816667	27.647223	-7.116509	78.170000	76.821000	0.000000 
	4.833333	27.665630	-7.142702	78.337000	76.986000	0.000000 
	4.850000	27.689700	-7.170076	78.504000	77.151000	0.000000 
	4.866667	27.710466	-7.198393	78.670000	77.317000	0.000000 
	4.883333	27.731114	-7.229070	78.837000	77.482000	0.000000 
	4.900000	27.755065	-7.258214	79.004000	77.649000	0.000000 
	4.916667	27.779607	-7.284289	79.170000	77.814000	0.000000 
	4.933333	27.797542	-7.312253	79.337000	77.979000	0.000000 
	4.950000	27.823735	-7.344464	79.504000	78.144000	0.000000 
	4.966667	27.839664	-7.368061	79.670000	78.309000	0.000000 
	4.983333	27.855710	-7.398503	79.837000	78.474000	0.000000 
	5.000000	27.873408	-7.428118	80.004000	78.639000	0.000000 
	5.016667	27.899248	-7.456199	80.170000	78.804000	0.000000 
	5.033333	27.928627	-7.479561	80.337000	78.969000	0.000000 
	5.050000	27.949511	-7.512598	80.504000	79.135000	0.000000 
	5.066667	27.964496	-7.538556	80.670000	79.300000	0.000000 
	5.083333	27.984082	-7.569351	80.837000	79.465000	0.000000 
	5.100000	28.000011	-7.598376	81.004000	79.630000	0.000000 
	5.116667	28.008506	-7.627401	81.170000	79.796000	0.000000 
	5.133333	28.050038	-7.654421	81.337000	79.961000	0.000000 
	5.150000	28.089564	-7.684390	81.504000	80.126000	0.000000 
	5.166667	28.129799	-7.714005	81.670000	80.292000	0.000000 
	5.183333	28.167791	-7.743149	81.837000	80.458000	0.000000 
	5.200000	28.199648	-7.771112	82.004000	80.624000	0.000000 
	5.216667	28.221240	-7.797424	82.170000	80.790000	0.000000 
	5.233333	28.234691	-7.826213	82.337000	80.956000	0.000000 
	5.250000	28.261474	-7.855356	82.504000	81.121000	0.000000 
	5.266667	28.292034	-7.885679	82.670000	81.287000	0.000000 
	5.283333	28.308552	-7.914469	82.837000	81.451000	0.000000 
	5.300000	28.323183	-7.942196	83.004000	81.617000	0.000000 
	5.316667	28.334510	-7.971575	83.170000	81.783000	0.000000 
	5.333333	28.357871	-8.000719	83.337000	81.949000	0.000000 
	5.350000	28.386189	-8.026440	83.504000	82.115000	0.000000 
	5.366667	28.420642	-8.056645	83.670000	82.280000	0.000000 
	5.383333	28.460404	-8.086969	83.837000	82.445000	0.000000 
	5.400000	28.500638	-8.113398	84.004000	82.610000	0.000000 
	5.416667	28.540283	-8.143249	84.170000	82.776000	0.000000 
	5.433333	28.575561	-8.171095	84.337000	82.940000	0.000000 
	5.450000	28.610014	-8.200474	84.504000	83.106000	0.000000 
	5.466667	28.652844	-8.228555	84.670000	83.272000	0.000000 
	5.483333	28.688949	-8.256637	84.837000	83.437000	0.000000 
	5.500000	28.719626	-8.289320	85.004000	83.603000	0.000000 
	5.516667	28.745583	-8.318345	85.170000	83.769000	0.000000 
	5.533333	28.764816	-8.343359	85.337000	83.933000	0.000000 
	5.550000	28.792661	-8.370614	85.504000	84.098000	0.000000 
	5.566667	28.828766	-8.401763	85.670000	84.265000	0.000000 
	5.583333	28.864516	-8.431969	85.837000	84.431000	0.000000 
	5.600000	28.898851	-8.460994	86.004000	84.597000	0.000000 
	5.616667	28.941327	-8.489665	86.170000	84.764000	0.000000 
	5.633333	28.965043	-8.517747	86.337000	84.930000	0.000000 
	5.650000	28.991827	-8.547244	86.504000	85.095000	0.000000 
	5.666667	29.020616	-8.575915	86.670000	85.260000	0.000000 
	5.683333	29.035483	-8.607772	86.837000	85.426000	0.000000 
	5.700000	29.050113	-8.634556	87.004000	85.591000	0.000000 
	5.716667	29.097427	-8.662519	87.170000	85.757000	0.000000 
	5.733333	29.147100	-8.691780	87.337000	85.921000	0.000000 
	5.750000	29.192644	-8.720570	87.504000	86.087000	0.000000 
	5.766667	29.220961	-8.746173	87.670000	86.252000	0.000000 
	5.783333	29.235828	-8.776025	87.837000	86.418000	0.000000 
	5.800000	29.262847	-8.807764	88.004000	86.584000	0.000000 
	5.816667	29.308391	-8.837025	88.170000	86.748000	0.000000 
	5.833333	29.355705	-8.863572	88.337000	86.915000	0.000000 
	5.850000	29.400541	-8.892480	88.504000	87.080000	0.000000 
	5.866667	29.439831	-8.924691	88.670000	87.244000	0.000000 
	5.883333	29.479357	-8.952418	88.837000	87.410000	0.000000 
	5.900000	29.514282	-8.980382	89.004000	87.574000	0.000000 
	5.916667	29.544251	-9.011177	89.170000	87.740000	0.000000 
	5.933333	29.570563	-9.042680	89.337000	87.906000	0.000000 
	5.950000	29.596638	-9.068991	89.504000	88.071000	0.000000 
	5.966667	29.623894	-9.098489	89.670000	88.237000	0.000000 
	5.983333	29.651621	-9.126098	89.837000	88.402000	0.000000 
	6.000000	29.678405	-9.159489	90.004000	88.567000	0.000000 
	6.016667	29.703064	-9.187570	90.170000	88.732000	0.000000 
	6.033333	29.732562	-9.215534	90.337000	88.899000	0.000000 
	6.050000	29.764183	-9.245149	90.504000	89.063000	0.000000 
	6.066667	29.791674	-9.275944	90.670000	89.230000	0.000000 
	6.083333	29.813856	-9.302256	90.837000	89.396000	0.000000 
	6.100000	29.827071	-9.335057	91.004000	89.561000	0.000000 
	6.116667	29.847601	-9.362548	91.170000	89.727000	0.000000 
	6.133333	29.858338	-9.391691	91.337000	89.893000	0.000000 
	6.150000	29.859754	-9.423194	91.504000	90.060000	0.000000 
	6.166667	29.880402	-9.454580	91.670000	90.226000	0.000000 
	6.183333	29.905416	-9.483133	91.837000	90.392000	0.000000 
	6.200000	29.931963	-9.511450	92.004000	90.558000	0.000000 
	6.216667	29.952847	-9.543661	92.170000	90.725000	0.000000 
	6.233333	29.965354	-9.573749	92.337000	90.891000	0.000000 
	6.250000	29.986592	-9.600650	92.504000	91.057000	0.000000 
	6.266667	30.013376	-9.627905	92.670000	91.223000	0.000000 
	6.283333	30.047003	-9.658701	92.837000	91.389000	0.000000 
	6.300000	30.072488	-9.686900	93.004000	91.555000	0.000000 
	6.316667	30.106941	-9.714155	93.170000	91.722000	0.000000 
	6.333333	30.140096	-9.744715	93.337000	91.887000	0.000000 
	6.350000	30.164638	-9.774094	93.504000	92.052000	0.000000 
	6.366667	30.190477	-9.801585	93.670000	92.217000	0.000000 
	6.383333	30.227172	-9.832852	93.837000	92.383000	0.000000 
	6.400000	30.264928	-9.862468	94.004000	92.550000	0.000000 
	6.416667	30.299145	-9.889015	94.170000	92.716000	0.000000 
	6.433333	30.344925	-9.921698	94.337000	92.881000	0.000000 
	6.450000	30.396486	-9.954263	94.504000	93.047000	0.000000 
	6.466667	30.437428	-9.982227	94.670000	93.212000	0.000000 
	6.483333	30.480612	-10.011960	94.837000	93.378000	0.000000 
	6.500000	30.520729	-10.041103	95.004000	93.543000	0.000000 
	6.516667	30.544798	-10.069420	95.170000	93.709000	0.000000 
	6.533333	30.565918	-10.099154	95.337000	93.875000	0.000000 
	6.550000	30.593764	-10.130775	95.504000	94.041000	0.000000 
	6.566667	30.625149	-10.159564	95.670000	94.206000	0.000000 
	6.583333	30.655708	-10.188471	95.837000	94.371000	0.000000 
	6.600000	30.696178	-10.219385	96.004000	94.537000	0.000000 
	6.616667	30.735351	-10.249944	96.170000	94.704000	0.000000 
	6.633333	30.783608	-10.279323	96.337000	94.869000	0.000000 
	6.650000	30.833635	-10.313304	96.504000	95.035000	0.000000 
	6.666667	30.874932	-10.342565	96.670000	95.200000	0.000000 
	6.683333	30.908323	-10.368641	96.837000	95.365000	0.000000 
	6.700000	30.934280	-10.399672	97.004000	95.530000	0.000000 
	6.716667	30.969441	-10.427635	97.170000	95.697000	0.000000 
	6.733333	31.001652	-10.455481	97.337000	95.862000	0.000000 
	6.750000	31.034807	-10.485214	97.504000	96.028000	0.000000 
	6.766667	31.068906	-10.514475	97.670000	96.193000	0.000000 
	6.783333	31.093919	-10.542439	97.837000	96.358000	0.000000 
	6.800000	31.133918	-10.573234	98.004000	96.523000	0.000000 
	6.816667	31.197986	-10.605917	98.170000	96.688000	0.000000 
	6.833333	31.262762	-10.632346	98.337000	96.855000	0.000000 
	6.850000	31.319160	-10.664793	98.504000	97.021000	0.000000 
	6.866667	31.372845	-10.697004	98.670000	97.186000	0.000000 
	6.883333	31.417091	-10.725557	98.837000	97.352000	0.000000 
	6.900000	31.453668	-10.753167	99.004000	97.518000	0.000000 
	6.916667	31.511128	-10.783372	99.170000	97.684000	0.000000 
	6.933333	31.583102	-10.814403	99.337000	97.849000	0.000000 
	6.950000	31.664632	-10.842839	99.504000	98.015000	0.000000 
	6.966667	31.752062	-10.875168	99.670000	98.181000	0.000000 
	6.983333	31.832295	-10.906199	99.837000	98.346000	0.000000 
	7.000000	31.897307	-10.932864	100.004000	98.511000	0.000000 
	7.016667	31.969870	-10.962951	100.170000	98.677000	0.000000 
	7.033333	32.042905	-10.993865	100.337000	98.843000	0.000000 
	7.050000	32.122784	-11.023126	100.504000	99.010000	0.000000 
	7.066667	32.211393	-11.053921	100.670000	99.175000	0.000000 
	7.083333	32.302245	-11.085896	100.837000	99.340000	0.000000 
	7.100000	32.391917	-11.116337	101.004000	99.506000	0.000000 
	7.116667	32.485718	-11.142531	101.170000	99.671000	0.000000 
	7.133333	32.579755	-11.174152	101.337000	99.837000	0.000000 
	7.150000	32.659280	-11.204947	101.504000	100.002000	0.000000 
	7.166667	32.733141	-11.232910	101.670000	100.169000	0.000000 
	7.183333	32.815615	-11.265357	101.837000	100.334000	0.000000 
	7.200000	32.898798	-11.299338	102.004000	100.500000	0.000000 
	7.216667	32.978794	-11.326240	102.170000	100.666000	0.000000 
	7.233333	33.054071	-11.355619	102.337000	100.833000	0.000000 
	7.250000	33.142799	-11.388420	102.504000	100.998000	0.000000 
	7.266667	33.224447	-11.415675	102.670000	101.164000	0.000000 
	7.283333	33.328160	-11.448122	102.837000	101.329000	0.000000 
	7.300000	33.414882	-11.479979	103.004000	101.495000	0.000000 
	7.316667	33.497474	-11.505111	103.170000	101.661000	0.000000 
	7.333333	33.550687	-11.536614	103.337000	101.827000	0.000000 
	7.350000	33.607794	-11.568235	103.504000	101.993000	0.000000 
	7.366667	33.665372	-11.597025	103.670000	102.158000	0.000000 
	7.383333	33.734042	-11.624870	103.837000	102.324000	0.000000 
	7.400000	33.800116	-11.658261	104.004000	102.489000	0.000000 
	7.416667	33.867252	-11.686932	104.170000	102.654000	0.000000 
	7.433333	33.916689	-11.719969	104.337000	102.820000	0.000000 
	7.450000	33.959637	-11.748404	104.504000	102.985000	0.000000 
	7.466667	34.011788	-11.777548	104.670000	103.152000	0.000000 
	7.483333	34.079278	-11.809641	104.837000	103.319000	0.000000 
	7.500000	34.136031	-11.839020	105.004000	103.484000	0.000000 
	7.516667	34.167652	-11.872293	105.170000	103.650000	0.000000 
	7.533333	34.209420	-11.898958	105.337000	103.816000	0.000000 
	7.550000	34.250952	-11.932231	105.504000	103.981000	0.000000 
	7.566667	34.321745	-11.960313	105.670000	104.147000	0.000000 
	7.583333	34.381330	-11.989692	105.837000	104.312000	0.000000 
	7.600000	34.444218	-12.023201	106.004000	104.479000	0.000000 
	7.616667	34.491886	-12.054940	106.170000	104.645000	0.000000 
	7.633333	34.576130	-12.084673	106.337000	104.811000	0.000000 
	7.650000	34.670993	-12.113345	106.504000	104.976000	0.000000 
	7.666667	34.771638	-12.141898	106.670000	105.143000	0.000000 
	7.683333	34.851870	-12.174227	106.837000	105.310000	0.000000 
	7.700000	34.912870	-12.205140	107.004000	105.475000	0.000000 
	7.716667	35.009385	-12.237941	107.170000	105.640000	0.000000 
	7.733333	35.113216	-12.267202	107.337000	105.806000	0.000000 
	7.750000	35.221176	-12.297643	107.504000	105.972000	0.000000 
	7.766667	35.305066	-12.328675	107.670000	106.137000	0.000000 
	7.783333	35.385417	-12.358644	107.837000	106.302000	0.000000 
	7.800000	35.485589	-12.388849	108.004000	106.468000	0.000000 
	7.816667	35.604758	-12.422358	108.170000	106.633000	0.000000 
	7.833333	35.733484	-12.454805	108.337000	106.799000	0.000000 
	7.850000	35.864570	-12.483476	108.504000	106.965000	0.000000 
	7.866667	35.988812	-12.512737	108.670000	107.131000	0.000000 
	7.883333	36.073411	-12.543533	108.837000	107.298000	0.000000 
	7.900000	36.190102	-12.574918	109.004000	107.463000	0.000000 
	7.916667	36.336408	-12.604415	109.170000	107.630000	0.000000 
	7.933333	36.455813	-12.636390	109.337000	107.795000	0.000000 
	7.950000	36.566133	-12.665651	109.504000	107.961000	0.000000 
	7.966667	36.685538	-12.695738	109.670000	108.127000	0.000000 
	7.983333	36.803881	-12.727595	109.837000	108.293000	0.000000 
	8.000000	36.933315	-12.758037	110.004000	108.459000	0.000000 
	8.016667	37.088942	-12.788950	110.170000	108.625000	0.000000 
	8.033333	37.219320	-12.819273	110.337000	108.790000	0.000000 
	8.050000	37.332944	-12.848062	110.504000	108.956000	0.000000 
	8.066667	37.491167	-12.880391	110.670000	109.121000	0.000000 
	8.083333	37.630040	-12.910125	110.837000	109.288000	0.000000 
	8.100000	37.745669	-12.943869	111.004000	109.456000	0.000000 
	8.116667	37.852331	-12.972423	111.170000	109.621000	0.000000 
	8.133333	37.954864	-13.001448	111.337000	109.787000	0.000000 
	8.150000	38.047367	-13.037081	111.504000	109.953000	0.000000 
	8.166667	38.129134	-13.066342	111.670000	110.118000	0.000000 
	8.183333	38.220693	-13.099025	111.837000	110.284000	0.000000 
	8.200000	38.328299	-13.129820	112.004000	110.450000	0.000000 
	8.216667	38.432483	-13.158373	112.170000	110.616000	0.000000 
	8.233333	38.516728	-13.188933	112.337000	110.782000	0.000000 
	8.250000	38.561091	-13.222088	112.504000	110.948000	0.000000 
	8.266667	38.625514	-13.257130	112.670000	111.115000	0.000000 
	8.283333	38.678255	-13.286864	112.837000	111.281000	0.000000 
	8.300000	38.711056	-13.315299	113.004000	111.447000	0.000000 
	8.316667	38.734771	-13.346448	113.170000	111.613000	0.000000 
	8.333333	38.752942	-13.380547	113.337000	111.780000	0.000000 
	8.350000	38.768044	-13.412168	113.504000	111.945000	0.000000 
	8.366667	38.764269	-13.440367	113.670000	112.112000	0.000000 
	8.383333	38.759077	-13.468095	113.837000	112.278000	0.000000 
	8.400000	38.755301	-13.502783	114.004000	112.444000	0.000000 
	8.416667	38.749992	-13.532281	114.170000	112.609000	0.000000 
	8.433333	38.757661	-13.561896	114.337000	112.777000	0.000000 
	8.450000	38.762971	-13.592691	114.504000	112.942000	0.000000 
	8.466667	38.745390	-13.628914	114.670000	113.108000	0.000000 
	8.483333	38.703504	-13.658057	114.837000	113.274000	0.000000 
	8.500000	38.633301	-13.688026	115.004000	113.440000	0.000000 
	8.516667	38.542921	-13.719057	115.170000	113.606000	0.000000 
	8.533333	38.424578	-13.752212	115.337000	113.774000	0.000000 
	8.550000	38.293610	-13.782889	115.504000	113.940000	0.000000 
	8.566667	38.149428	-13.812741	115.670000	114.107000	0.000000 
	8.583333	37.986367	-13.844126	115.837000	114.272000	0.000000 
	8.600000	37.815401	-13.874803	116.004000	114.439000	0.000000 
	8.616667	37.647384	-13.908430	116.170000	114.605000	0.000000 
	8.633333	37.479014	-13.942529	116.337000	114.771000	0.000000 
	8.650000	37.302856	-13.970964	116.504000	114.938000	0.000000 
	8.666667	37.126817	-14.003529	116.670000	115.104000	0.000000 
	8.683333	36.970481	-14.034560	116.837000	115.271000	0.000000 
	8.700000	36.814382	-14.064411	117.004000	115.437000	0.000000 
	8.716667	36.648607	-14.094498	117.170000	115.604000	0.000000 
	8.733333	36.485428	-14.125766	117.337000	115.770000	0.000000 
	8.750000	36.323665	-14.161044	117.504000	115.937000	0.000000 
	8.766667	36.173583	-14.191721	117.670000	116.103000	0.000000 
	8.783333	36.038722	-14.224640	117.837000	116.269000	0.000000 
	8.800000	35.915423	-14.253666	118.004000	116.435000	0.000000 
	8.816667	35.802272	-14.279977	118.170000	116.601000	0.000000 
	8.833333	35.696436	-14.315492	118.337000	116.769000	0.000000 
	8.850000	35.592133	-14.346523	118.504000	116.935000	0.000000 
	8.866667	35.481106	-14.375784	118.670000	117.101000	0.000000 
	8.883333	35.376331	-14.408113	118.837000	117.267000	0.000000 
	8.900000	35.261882	-14.442212	119.004000	117.435000	0.000000 
	8.916667	35.148377	-14.475957	119.170000	117.603000	0.000000 
	8.933333	35.031685	-14.507342	119.337000	117.769000	0.000000 
	8.950000	34.911573	-14.539789	119.504000	117.935000	0.000000 
	8.966667	34.791460	-14.569286	119.670000	118.102000	0.000000 
	8.983333	34.679134	-14.599138	119.837000	118.269000	0.000000 
	9.000000	34.593002	-14.630641	120.004000	118.435000	0.000000 
	9.016667	34.499909	-14.662380	120.170000	118.602000	0.000000 
	9.033333	34.409765	-14.692703	120.337000	118.768000	0.000000 
	9.050000	34.339680	-14.726684	120.504000	118.935000	0.000000 
	9.066667	34.268060	-14.759013	120.670000	119.101000	0.000000 
	9.083333	34.187474	-14.793702	120.837000	119.267000	0.000000 
	9.100000	34.102640	-14.821901	121.004000	119.435000	0.000000 
	9.116667	34.018632	-14.854230	121.170000	119.600000	0.000000 
	9.133333	33.946776	-14.887621	121.337000	119.767000	0.000000 
	9.150000	33.884714	-14.916174	121.504000	119.934000	0.000000 
	9.166667	33.826781	-14.948739	121.670000	120.100000	0.000000 
	9.183333	33.765191	-14.980714	121.837000	120.267000	0.000000 
	9.200000	33.706315	-15.013397	122.004000	120.434000	0.000000 
	9.216667	33.640713	-15.043720	122.170000	120.600000	0.000000 
	9.233333	33.581600	-15.071094	122.337000	120.767000	0.000000 
	9.250000	33.525555	-15.104013	122.504000	120.933000	0.000000 
	9.266667	33.477534	-15.139999	122.670000	121.099000	0.000000 
	9.283333	33.445913	-15.170441	122.837000	121.265000	0.000000 
	9.300000	33.423141	-15.199112	123.004000	121.431000	0.000000 
	9.316667	33.399779	-15.232031	123.170000	121.597000	0.000000 
	9.333333	33.375473	-15.266130	123.337000	121.763000	0.000000 
	9.350000	33.336891	-15.296099	123.504000	121.930000	0.000000 
	9.366667	33.307866	-15.331614	123.670000	122.097000	0.000000 
	9.383333	33.286864	-15.360757	123.837000	122.263000	0.000000 
	9.400000	33.269283	-15.391552	124.004000	122.428000	0.000000 
	9.416667	33.255478	-15.425415	124.170000	122.595000	0.000000 
	9.433333	33.239432	-15.457626	124.337000	122.761000	0.000000 
	9.450000	33.213238	-15.490663	124.504000	122.928000	0.000000 
	9.466667	33.175482	-15.521694	124.670000	123.095000	0.000000 
	9.483333	33.141501	-15.556383	124.837000	123.261000	0.000000 
	9.500000	33.107638	-15.588004	125.004000	123.426000	0.000000 
	9.516667	33.072359	-15.617973	125.170000	123.593000	0.000000 
	9.533333	33.040266	-15.662573	125.337000	123.761000	0.000000 
	9.550000	33.014899	-15.690654	125.504000	123.926000	0.000000 
	9.566667	33.000740	-15.716022	125.670000	124.092000	0.000000 
	9.583333	32.992009	-15.745519	125.837000	124.258000	0.000000 
	9.600000	32.995549	-15.778202	126.004000	124.425000	0.000000 
	9.616667	32.994841	-15.809233	126.170000	124.591000	0.000000 
	9.633333	32.986935	-15.841916	126.337000	124.758000	0.000000 
	9.650000	32.971479	-15.876015	126.504000	124.926000	0.000000 
	9.666667	32.952365	-15.906102	126.670000	125.093000	0.000000 
	9.683333	32.936436	-15.939965	126.837000	125.259000	0.000000 
	9.700000	32.922631	-15.971350	127.004000	125.424000	0.000000 
	9.716667	32.906467	-16.001555	127.170000	125.590000	0.000000 
	9.733333	32.886173	-16.033884	127.337000	125.757000	0.000000 
	9.750000	32.870480	-16.068455	127.504000	125.922000	0.000000 
	9.766667	32.851720	-16.100076	127.670000	126.089000	0.000000 
	9.783333	32.837915	-16.128865	127.837000	126.255000	0.000000 
	9.800000	32.825998	-16.164026	128.004000	126.422000	0.000000 
	9.816667	32.815969	-16.192934	128.170000	126.589000	0.000000 
	9.833333	32.811132	-16.225263	128.337000	126.756000	0.000000 
	9.850000	32.802872	-16.263609	128.504000	126.922000	0.000000 
	9.866667	32.795911	-16.294168	128.670000	127.089000	0.000000 
	9.883333	32.787180	-16.322367	128.837000	127.255000	0.000000 
	9.900000	32.786000	-16.354814	129.004000	127.421000	0.000000 
	9.916667	32.786826	-16.388323	129.170000	127.589000	0.000000 
	9.933333	32.775617	-16.423248	129.337000	127.755000	0.000000 
	9.950000	32.751901	-16.453453	129.504000	127.922000	0.000000 
	9.966667	32.731371	-16.486844	129.670000	128.089000	0.000000 
	9.983333	32.717684	-16.520353	129.837000	128.255000	0.000000 
	10.000000	32.711667	-16.553036	130.004000	128.422000	0.000000 
	10.016667	32.713791	-16.584067	130.170000	128.588000	0.000000 
	10.033333	32.717330	-16.613564	130.337000	128.755000	0.000000 
	10.050000	32.719454	-16.646247	130.504000	128.921000	0.000000 
	10.066667	32.716505	-16.678340	130.670000	129.087000	0.000000 
	10.083333	32.710841	-16.712911	130.837000	129.254000	0.000000 
	10.100000	32.703054	-16.745122	131.004000	129.421000	0.000000 
	10.116667	32.700340	-16.778277	131.170000	129.586000	0.000000 
	10.133333	32.685473	-16.813202	131.337000	129.753000	0.000000 
	10.150000	32.667067	-16.841401	131.504000	129.919000	0.000000 
	10.166667	32.639104	-16.876208	131.670000	130.085000	0.000000 
	10.183333	32.620697	-16.907003	131.837000	130.251000	0.000000 
	10.200000	32.627423	-16.938978	132.004000	130.418000	0.000000 
	10.216667	32.643233	-16.972251	132.170000	130.585000	0.000000 
	10.233333	32.659870	-17.004934	132.337000	130.751000	0.000000 
	10.250000	32.673910	-17.036791	132.504000	130.918000	0.000000 
	10.266667	32.680754	-17.072424	132.670000	131.085000	0.000000 
	10.283333	32.687479	-17.105343	132.837000	131.252000	0.000000 
	10.300000	32.698570	-17.134958	133.004000	131.418000	0.000000 
	10.316667	32.706003	-17.167287	133.170000	131.584000	0.000000 
	10.333333	32.713909	-17.200796	133.337000	131.751000	0.000000 
	10.350000	32.722050	-17.234659	133.504000	131.916000	0.000000 
	10.366667	32.724056	-17.265926	133.670000	132.084000	0.000000 
	10.383333	32.726770	-17.300379	133.837000	132.252000	0.000000 
	10.400000	32.724174	-17.329640	134.004000	132.417000	0.000000 
	10.416667	32.727831	-17.363031	134.170000	132.583000	0.000000 
	10.433333	32.726534	-17.395950	134.337000	132.749000	0.000000 
	10.450000	32.726298	-17.428397	134.504000	132.915000	0.000000 
	10.466667	32.719454	-17.461906	134.670000	133.082000	0.000000 
	10.483333	32.714617	-17.496240	134.837000	133.247000	0.000000 
	10.500000	32.703172	-17.529749	135.004000	133.414000	0.000000 
	10.516667	32.699632	-17.560780	135.170000	133.580000	0.000000
